Repository: Oscilous/MDB2_Spider_Silk_Measuring

# Spider Silk Diameter Measurement System

A complete pipeline for measuring spider silk strand diameter using a Raspberry Pi with a camera module, real-time image processing, and post-processing analysis on PC.

This was built for an MSc project at university - it captures microscope images of spider silk as it's being drawn, measures the diameter in real-time using Otsu thresholding, and exports the data for further analysis.

## Project Structure

### 🔬 `1_Live_Feed/` — Camera Testing (Raspberry Pi)
Simple test script to verify the camera is working. Run this first to check your setup, adjust focus, etc. Captures images on keypress via SSH.

```bash

# On the Raspberry Pi
python test.py
```

### 📓 `2_X_Algorithm/` — Otsu Threshold Experiments (PC)
Jupyter notebooks for developing and testing the segmentation algorithms. These were used to figure out the best approach before porting to real-time.

- `2_1_Otsu3_Algorithm/` - Three-level Otsu thresholding approach
- `2_2_Double_Otsu2_Algorithm/` - Double two-level Otsu (what ended up working best)
- `2_3_Double_Otsu2_Algorithm_report_for_empty_too/` - Handles frames without silk visible

Open the `main.ipynb` in each folder to see the step-by-step image processing pipeline with example outputs.

### 📏 `3_Diameter_Measuring/` — Real-Time Measurement App (Raspberry Pi)
The main application that runs on the Pi. Full-screen PyQt5 GUI with live camera feed, real-time diameter measurement, and data recording.

```bash

# On the Raspberry Pi
python main.py
```

**Key files:**
- `main.py` — Entry point, camera initialization
- `silk_gui.py` — PyQt5 GUI with recording controls
- `measuring_pipeline.py` — Image processing (Otsu thresholding, morphology, diameter calculation)
- `settings.json` — Calibration values (µm/pixel, slice height, etc.)

Hit record to start collecting data. It saves:
- CSV with measurements (diameter, min/max, frame timing)
- Frame images with uncertainty visualization

### 📊 `4_Data_processing/` — Data Analysis (PC)
After collecting data on the Pi, copy it to your PC and run the analysis tools.

**Workflow:**
1. **`viewer.py`** — Browse through captured frames, mark "good" sections of the silk strand (avoiding breaks, tangles, etc.)
2. **`process.py`** — Process selected sections: filters outliers, calculates spatial positions based on motor speed, generates statistics

```bash

# Step 1: Select good sections
python viewer.py

# Step 2: Process and analyze
python process.py
```

Outputs include filtered CSVs, section metadata, and summary statistics.

### 📈 `5_Matlab_data/` — MATLAB Export
Contains `.mat` file export and a LiveScript for plotting in MATLAB if you prefer that over Python.

### 📁 `data/`
Where measurement CSVs and captured images are stored. Each recording session creates:
- `measurements_YYYY-MM-DD_HHMMSS.csv`
- `images_YYYY-MM-DD_HHMMSS/` folder with frame PNGs

---

### On the Raspberry Pi

1. Install dependencies:
```bash
pip install PyQt5 opencv-python-headless numpy psutil scikit-image scipy picamera2 pillow
```
> Note: `picamera2` requires Raspberry Pi OS and is installed via apt: `sudo apt install python3-picamera2`

2. Clone this repo and navigate to `3_Diameter_Measuring/`

3. Edit `settings.json` to match your microscope calibration (µm per pixel)

4. Run:
```bash
python main.py
```

## Output Data

The measurement CSV contains per-frame data:
- `diameter_um` — Mean diameter in micrometers
- `min_diameter_um`, `max_diameter_um` — Range
- `timestamp_ms` — Frame timestamp
- `silk_visible` — Whether silk was detected

The processing step adds spatial position based on the strand speed (calculated from motor RPM, gear ratio, and wheel diameter).

---

Spider Silk Analysis Report

Dataset: 2025-12-12_151402
============================================================

Processing Settings:
  Strand speed: 6.54 mm/s
  Camera calibration: 1.2 �m/px
  Motor RPM: 20.0
  Gear ratio: 1:8.0
  Wheel diameter: 50.0 mm

Results Summary:
  Total sections: 5
  Total frames: 275
  Overall mean diameter: 510.07 �m
  Overall std diameter: 135.28 �m

Output Structure:
  sections/          - Individual section folders with stitched images and measurements
                       - stitched.png (original images)
                       - stitched_purity.png (purity maps)
  analysis/          - Combined analysis and visualizations
                       - strand_coverage.png (sampling overview bar)
                       - diameter_vs_time.png (diameter over time)
                       - purity_vs_time.png (purity over time)
                       - strand_movement_fov.png (strand position in camera FOV)
  processing_settings.json - Processing parameters

Note: Selection configs are stored in inputs/<dataset>/selection_config.json
      You can safely delete outputs/ without losing your viewer selections.

File: 4_Data_processing/outputs/2025-12-12_151402/sections/section_1/sec1_measurements.csv
timestamp,frame_number,time_since_start_ms,frame_duration_ms,diameter_um,diameter_std_um,purity_pct,speed_mm_s,crop_height_mm,n_points,centroid_x,centroid_y,measurement_quality,position_mm,is_outlier,section_id,dataset,section_number
2025-12-12T15:12:42.309471,18,2114.275,144.54,469.77,2.38,69.03,0.91,0.1,114,1096.57,59.41,good,0.0,False,2025-12-12_151402_section1,2025-12-12_151402,1
2025-12-12T15:12:42.460123,19,2264.927,150.65200000000002,467.28,6.43,63.43,0.79,0.1,112,1139.7,59.5,good,0.9860173400000001,False,2025-12-12_151402_section1,2025-12-12_151402,1
2025-12-12T15:12:42.590636,20,2395.44,130.51299999999998,463.82,1.83,63.61,0.93,0.1,112,1166.75,59.58,good,1.8402249250000011,False,2025-12-12_151402_section1,2025-12-12_151402,1
2025-12-12T15:12:42.727486,21,2532.29,136.85,461.56,1.97,59.16,0.97,0.1,112,1172.49,59.49,good,2.7359081749999987,False,2025-12-12_151402_section1,2025-12-12_151402,1
2025-12-12T15:12:42.847507,22,2652.311,120.021,473.41,1.45,66.01,1.04,0.1,114,1089.37,59.38,good,3.5214456200000015,False,2025-12-12_151402_section1,2025-12-12_151402,1
2025-12-12T15:12:43.008106,23,2812.91,160.599,467.66,3.04,62.21,0.78,0.1,114,1105.99,59.46,good,4.572566075000001,False,2025-12-12_151402_section1,2025-12-12_151402,1
2025-12-12T15:12:43.136545,24,2941.349,128.439,464.64,2.85,62.88,0.96,0.1,112,1130.13,59.56,good,5.413199330000001,False,2025-12-12_151402_section1,2025-12-12_151402,1
2025-12-12T15:12:43.294296,25,3099.1,157.751,470.66,2.81,60.29,0.81,0.1,112,1142.29,59.52,good,6.445679625,False,2025-12-12_151402_section1,2025-12-12_151402,1
2025-12-12T15:12:43.425770,26,3230.574,131.47400000000002,466.12,5.66,63.66,1.03,0.1,112,1120.33,59.59,good,7.3061769550000015,False,2025-12-12_151402_section1,2025-12-12_151402,1
2025-12-12T15:12:43.513529,27,3318.333,87.759,469.57,2.16,63.27,1.6,0.1,112,1134.31,59.63,good,7.880559609999999,False,2025-12-12_151402_section1,2025-12-12_151402,1
2025-12-12T15:12:43.670673,28,3475.4770000000003,157.144,468.35,3.25,62.17,0.76,0.1,112,1124.22,59.67,good,8.90906709,False,2025-12-12_151402_section1,2025-12-12_151402,1
2025-12-12T15:12:43.797385,29,3602.1890000000003,126.712,459.83,3.42,59.57,0.97,0.1,112,1153.01,59.62,good,9.73839713,False,2025-12-12_151402_section1,2025-12-12_151402,1
2025-12-12T15:12:43.950504,30,3755.308,153.119,464.25,1.73,63.08,0.78,0.1,112,1136.28,59.63,good,10.740560984999998,False,2025-12-12_151402_section1,2025-12-12_151402,1
2025-12-12T15:12:44.088920,31,3893.724,138.41600000000005,442.79,2.82,60.57,0.93,0.1,112,1169.89,59.62,good,11.646493705000001,True,2025-12-12_151402_section1,2025-12-12_151402,1
2025-12-12T15:12:44.220702,32,4025.506,131.782,448.83,2.32,57.03,0.95,0.1,112,1173.69,59.63,good,12.509006894999999,True,2025-12-12_151402_section1,2025-12-12_151402,1
2025-12-12T15:12:44.379097,33,4183.901,158.395,432.01,3.39,57.89,0.77,0.1,112,1199.58,59.47,good,13.545702169999998,True,2025-12-12_151402_section1,2025-12-12_151402,1
